Repository: Pemcode/iwe

# Révisions IWE

Wiki de révision pour le DU Ingénierie du soudage / IWE.

Site : https://pemcode.github.io/iwe/

File: Cours/Fatigue/Fatigue, cours 1 _ le cycle, parler la langue de la fatigue.html (part 1 of 26)
Fatigue, cours 1 : le cycle, parler la langue de la fatigue

Fatigue des métaux, série 1 : la vie d'une fissure

  Le cycle : parler la langue de la fatigue

◐ Thème : automatique

Cours1 sur 4 : le chargement cyclique et ses paramètres

  Durée conseillée≈ 1 h 15 à 1 h 30 avec les exercices

  Prérequisσ = F/S, Re et Rm, et la flexion |σ|max = |Mf|/W (série RDM)

  À la fin tu saisdécrire n'importe quel cycle par σm, σa, Δσ et R, et raconter la vie d'une fissure

Essaie de casser un trombone en tirant dessus : impossible. Plie-le et déplie-le une quinzaine de fois : il casse net. C'est la fatigue : une charge trop faible pour casser une pièce d'un coup finit par la casser à force d'être répétée, et c'est le premier mode de rupture des assemblages soudés en service. Avant d'étudier comment une fissure naît puis grandit, ce cours apprend à décrire exactement ce qui se répète : le vocabulaire du cycle.

Le code couleur de la série

Les causesσaΔσσmKt
rouge : la contrainte qui varie et use la pièce ; violet : ce qui aggrave (niveau moyen, concentrations, défauts, contraintes résiduelles)

→

  Les liens et paramètresRftdW
en vert : rapports, temps, fréquence et géométrie qui relient la cause à l'effet

→

  Les effetsNaε
bleu : cycles, fissures, rupture ; bleu-vert : déformations et glissements dans la matière

Orange : les actions extérieures, forces F et moments Mf, Mt.

  Noir : les vecteurs et la géométrie dessinée (axes, contours).

  Bronze : les encadrés « métier » 🔥, tournés vers le soudage.

Avant de commencer
  1 La fatigue
  2 Le signal réel
  3 Six grandeurs
  4 Les familles
  5 Où ça travaille
  6 Le film
  Exercices
  Quiz
  Fiche mémoire
  Glossaire
  Check-list

Avant de commencer

  Les bases à avoir en tête, en trois cases

  Ce premier cours de la série s'appuie sur la série « Résistance des matériaux ».

σ = F/S
La contrainte normale σ (lettre grecque « sigma ») : une force F par unité de surface S. Elle s'exprime en MPa (mégapascal) : 1 MPa = 1 N/mm². Convention : σ > 0 en traction, σ < 0 en compression.

  Re < Rm
L'essai de traction donne Re, la limite d'élasticité (au-delà, la déformation devient permanente), et Rm, la résistance à la traction (la contrainte maximale supportée). Acier de construction : Re ≈ 235 à 355 MPa, Rm ≈ 360 à 630 MPa.

  |σ|max = |Mf|/W
En flexion, la contrainte est maximale sur les fibres les plus éloignées de l'axe neutre. Mf est le moment fléchissant, W le module de flexion ; pour un rond plein de diamètre d, W = πd³/32.

📘 Le sujet du planning : ce cours ouvre les sujets 3.7 « Comportement des structures soudées sous chargement cyclique » et 3.8 « Conception des structures soudées sollicitées en fatigue ». Attendus de l'IWE (International Welding Engineer) selon le référentiel de l'IIW (International Institute of Welding) : décrire les phénomènes caractéristiques du chargement cyclique, utiliser un diagramme S-N, interpréter l'effet des entailles et des défauts de soudure, connaître les méthodes d'amélioration de la tenue en fatigue des assemblages soudés. Ce cours en pose le vocabulaire.

📖 Sigles et notations : σmax, σmin, σm contraintes maximale, minimale, moyenne ; σa amplitude ; Δσ étendue (Δσ = 2σa) ; R = σmin/σmax rapport de charge (rien à voir avec Re et Rm) ; N nombre de cycles (l'effort axial s'appelle donc F, et non N comme en RDM) ; f fréquence (Hz) ; Kt coefficient de concentration de contrainte ; KI, KIC facteur d'intensité de contrainte et ténacité ; CND contrôles non destructifs ; EN 1993-1-9 Eurocode 3, partie fatigue ; FAT classe de fatigue d'un détail soudé.

🔥 Pourquoi ce cours compte en soudage
  Ponts, ponts roulants, grues, plateformes en mer, mâts d'éoliennes, véhicules ferroviaires : les structures soudées travaillent presque toujours sous des charges variables. Leur calcul en fatigue (EN 1993-1-9, recommandations IIW) s'écrit avec le vocabulaire de ce cours, et le pied de cordon est par nature une zone de concentration de contrainte.

La série en quatre cours

1 Le cycleLe décor : décrire ce qui se répète.

  2 WöhlerL'espérance de vie d'une pièce, et les classes FAT des soudures.

  3 L'amorçageLa naissance d'une fissure, grain par grain.

  4 ParisLa croissance de la fissure jusqu'à la rupture.

Le plan du cours

1Qu'est-ce que la fatigue ?Le trombone.

2Du chargement réel au cycle d'essaiLe diapason et la goutte de pluie.

3Les six grandeurs du cycleLa houle au ponton.

4Les familles de cyclesLa règle de R.

5Traction, flexion, torsion : où ça travailleLa baguette pliée.

6Le film d'une ruptureLa pellicule en six images.

1

  Qu'est-ce que la fatigue ?
Casser sans jamais dépasser Rm

📎Image à retenirLe trombone : impossible à casser en tirant, il cède après une quinzaine de pliages

Reprends le trombone. En tirant dessus, tu ne le casses pas : il faudrait atteindre sa résistance Rm. En le pliant puis le dépliant, tu déformes un peu le métal au pli, de façon permanente ; chaque pliage laisse une petite blessure qui ne se répare pas, et les blessures s'additionnent. Au bout d'une quinzaine d'allers-retours, une fissure apparaît, et il casse. Comme un sentier dans l'herbe : un passage ne laisse aucune trace, mille passages tracent un chemin.

  Dans une machine ou une structure, les contraintes sont bien plus faibles, souvent sous Re : chaque cycle abîme beaucoup moins, mais les cycles se comptent en millions, voire en milliards. La fatigue est dangereuse parce qu'elle agit sans dépasser Rm (le calcul statique dit « ça tient »), sans déformation visible, et sans prévenir : la rupture finale est brutale, même dans un métal ductile.

📖 Fatigue : ensemble des mécanismes qui conduisent à l'endommagement, à la fissuration puis à la rupture d'un matériau sous un chargement mécanique cyclique, avec des contraintes inférieures à la contrainte de rupture en conditions quasi statiques (Rm). Endommagement : dégradation progressive et irréversible de la matière (déformations permanentes locales, puis microfissures).

  N = f·t ⟺ t = Nf
N nombre de cycles ; f fréquence (Hz, un cycle par seconde) ; t durée (s). Un essai de 10⁷ cycles à 50 Hz dure 2 × 10⁵ s, soit 2,3 jours : on ne peut pas tout tester.

Manipulation 1 : statique contre cyclique

  Deux éprouvettes identiques : à gauche une contrainte constante, à droite la même valeur en alternance. Règle le niveau en % de Rm.🔮 Prédis d'abord : à 60 % de Rm, laquelle casse : la statique, la cyclique, ou aucune ?

  Niveau σ/Rm70 %

  ⏮ Début◀ Pas▶ Lancer l'essaiPas ▶

  40 %60 %80 %96 %

Courbe illustrative d'un acier, détaillée au cours 2 : rupture en 10³ cycles à 90 % de Rm, en 10⁶ cycles à 50 %, et plus du tout en dessous. Fréquence d'essai supposée : 10 Hz (dix cycles par seconde).

Ordres de grandeur : trombone plié à la main, 10 à 20 cycles ; fuselage d'avion (une pressurisation par vol), 10⁴ à 10⁵ ; pont routier (1 000 camions par jour pendant 100 ans), ≈ 4 × 10⁷ ; essieu ferroviaire, ≈ 3,5 × 10⁸ tours par million de kilomètres ; pale d'éolienne à 15 tr/min pendant 20 ans, ≈ 1,6 × 10⁸ ; vilebrequin, 10⁸ à 10⁹. Les contraintes cycliques peuvent être de traction, de compression, de flexion, de torsion ou, en général, triaxiales ; les concentrations de contrainte et les défauts aggravent tout (chapitre 5).

⚠️ Piège : fatigue, usure, fluage, corrosion. La fatigue vient de la variation de la charge ; l'usure est une perte de matière par frottement ; le fluage une déformation lente sous charge constante, surtout à chaud ; la corrosion une attaque chimique. Ils peuvent se combiner (fatigue-corrosion), pas se confondre. Et « sous Rm » ne veut pas dire « sous Re » : au-dessus de Re, c'est la fatigue oligocyclique, en peu de cycles, comme le trombone.

  🧠 Mnémotechnique : la fatigue, c'est le goutte-à-goutte. Chaque goutte est inoffensive, la somme ne l'est pas ; et, comme l'eau qui creuse la pierre, on ne voit rien pendant très longtemps.

  🔥 Trois accidents qui ont fait la fatigue
  Meudon, 8 mai 1842 : l'essieu de la locomotive de tête d'un train Versailles-Paris casse, plusieurs dizaines de morts ; August Wöhler testera ensuite systématiquement des essieux (cours 2). Comet, 1954 : un fuselage pressurisé des milliers de fois en cuve révèle une fissure partie du coin d'une découpe ; depuis, les hublots ont des coins arrondis. Alexander L. Kielland, 27 mars 1980 : une plateforme chavire en mer du Nord, 123 morts, après la rupture par fatigue d'une entretoise depuis une soudure d'angle de mauvaise qualité qui fixait un support d'instrument.

🔍 Pour aller plus loin : quasi statique, triaxialité
  Quasi statique : chargement assez lent pour que la vitesse n'ait aucun effet, comme dans un essai de traction ; la « contrainte de rupture en conditions quasi statiques » est donc Rm. Une sollicitation est triaxiale quand les trois contraintes principales sont non nulles (série RDM, cours 4). La notation 10⁸ veut dire 1 suivi de 8 zéros, cent millions ; le symbole ≈ se lit « environ égal à ».

✅ À retenir
  
  Fatigue : rupture sous charge répétée, avec σ < Rm, souvent sous Re.

  Les dommages de chaque cycle s'additionnent, sans signe visible.

  N = f·t : des millions de cycles en service, des jours d'essai.

2

  Du chargement réel au cycle d'essai
Le vacarme, la note pure et la goutte de pluie

🎵Image à retenirLe diapason : au laboratoire, on remplace le vacarme de la route par une note pure

En service, la contrainte varie rarement de façon régulière : nids-de-poule pour une suspension, rafales pour une éolienne, vagues pour une plateforme, charges différentes à chaque levage pour un pont roulant. C'est un chargement aléatoire. Impossible de tester chaque histoire possible : au laboratoire, on applique des cycles sinusoïdaux bien réglés, comme un diapason qui donne une note pure au lieu du vacarme de la rue.

  Pour se servir des résultats, il faut faire le chemin inverse : découper le signal réel en cycles, comme on compte les vagues depuis la plage, les grosses et les petites rides qui courent dessus. Deux remarques simplifient tout : seuls comptent les extremums (pics et vallées) ; et, pour un métal à l'ambiante, la forme exacte du signal entre deux extremums compte peu. Une alternance est une montée ou une descente entre deux extremums ; un cycle, un aller-retour complet, deux alternances.

📖 Méthode rainflow (« écoulement de la pluie », Matsuishi et Endo, 1968 ; ASTM E1049) : on lit les extremums un par un en les empilant. Tant que la pile compte au moins trois points, on compare l'étendue X des deux derniers à l'étendue Y précédente. Si X ≥ Y, on compte Y : comme un demi-cycle si Y contient le premier point de la pile (on retire ce point), comme un cycle complet sinon (on retire ses deux points). Sinon, on lit le point suivant. À la fin, chaque étendue restante compte pour un demi-cycle. Chaque cycle est décrit par son étendue Δσ et sa moyenne σm.

Manipulation 2 : le compteur de gouttes

  Un signal réduit à ses extremums : avance pas à pas, la méthode rainflow extrait les cycles (trait plein) et les demi-cycles (pointillés).🔮 Prédis d'abord : le plus grand cycle relie-t-il deux points voisins, ou le maximum et le minimum absolus ?

  ▶ Pas suivant⏩ Tout compter↺ Recommencer

  🎲 Nouveau signal aléatoire📘 Exemple du cours

Exemple (celui de l'ASTM E1049, multiplié par 20) : extremums A = −40, B = 20, C = −60, D = 100, E = −20, F = 60, G = −80, H = 80, I = −40 MPa. Le comptage donne un cycle complet E-F de 80 MPa (moyenne 20 MPa) et des demi-cycles de 60 (A-B), 80 (B-C), 160 (C-D), 180 (D-G), 160 (G-H) et 120 MPa (H-I) : 4 cycles au total. Deux vérifications : 9 extremums font 8 alternances, donc 4 cycles ; et le plus grand cycle relie le maximum absolu (D) au minimum absolu (G). Rangé par classes d'étendue, le résultat forme un spectre de chargement, que l'on compare ensuite à la courbe de Wöhler (cours 2).

⚠️ Piège : compter les « bosses » une par une. Cela sous-estime les grands cycles : la grande excursion D-G (180 MPa) est interrompue par la petite oscillation E-F. Le rainflow met la petite de côté et rend à la grande son étendue complète ; or ce sont les grands cycles qui font le plus de dégâts.

  🧠 Mnémotechnique : « X ≥ Y, on compte Y » ; et « le plus grand relie le plus haut au plus bas ».

  🔥 En bureau d'études soudage
  L'EN 1993-1-9 (annexe A) et les recommandations IIW demandent de compter les cycles d'un chargement variable par la méthode rainflow, ou sa cousine la méthode du réservoir, pour obtenir le spectre des étendues Δσ de chaque détail soudé. Jauges de déformation collées près d'un cordon, puis logiciel de comptage : l'outil de base des mesures de fatigue sur site.

🔍 Pour aller plus loin : le comptage pas à pas de l'exemple
  Pile A B C : X = 80 ≥ Y = 60, Y contient A : demi-cycle A-B, on retire A. Lecture de D : pile B C D, X = 160 ≥ Y = 80, Y contient B : demi-cycle B-C. Lecture de E puis F : X < Y, on continue. Lecture de G : pile C D E F G, X = 140 ≥ Y = 80 : cycle complet E-F, on retire E et F ; pile C D G, X = 180 ≥ Y = 160, Y contient C : demi-cycle C-D. Lectures de H et I : X < Y. Fin : demi-cycles résiduels D-G (180), G-H (160), H-I (120). Le nom vient d'une image : tourne le graphique d'un quart de tour, le signal ressemble à des toits de pagode sur lesquels ruisselle la pluie.

✅ À retenir
  
  Au laboratoire, des cycles sinusoïdaux remplacent le chargement aléatoire.

  Rainflow : seuls les extremums comptent ; si X ≥ Y, on compte Y.

  Le plus grand cycle relie le maximum et le minimum absolus.

3

  Les six grandeurs du cycle
σmax, σmin, σm, σa, Δσ et R

🌊Image à retenirLa houle au ponton : le niveau moyen de la mer, c'est σm ; la hauteur d'une crête au-dessus, c'est σa

Assieds-toi au bout d'un ponton. Le niveau moyen de la mer, autour duquel tout oscille, c'est la contrainte moyenne σm. Une crête monte au-dessus de ce niveau d'une hauteur σa, l'amplitude ; la crête, c'est σmax, le creux σmin. Un surfeur mesure sa vague du creux à la crête : c'est l'étendue Δσ, deux fois l'amplitude. Quand la marée monte, σm change mais pas σa : ces deux grandeurs sont indépendantes, il en faut deux pour décrire un cycle, et les quatre autres s'en déduisent. Enfin, le rapport de charge R compare le creux à la crête.

σ(t) = σm + σa·sin(2πft)σmax = σm + σaσmin = σm − σa
σm = σmax + σmin2σa = σmax − σmin2Δσ = 2σaR = σminσmax
Les six grandeurs du cycle (MPa ; R sans unité). σmin se met avec son signe ; σa et Δσ sont toujours positives ou nulles. Avec σmin = R·σmax : Δσ = σmax(1 − R), σm = σmax(1 + R)/2.

Manipulation 3 : le générateur de cycle

  Règle le cycle avec deux curseurs : les quatre autres grandeurs se calculent, et l'éprouvette s'allonge et se raccourcit au rythme du cycle.🔮 Prédis d'abord : quand la marée monte de 50 MPa, l'étendue Δσ change-t-elle ?

régler σm et σa
  régler σmax et σmin

Moyenne σm

  Amplitude σa

Maximum σmax

  Minimum σmin

⏮ Début◀ Pas▶ LecturePas ▶

Essieu tournant
  Crochet de grue
  Boulon précontraint
  🌊 Marée haute : σm + 50

Exemple : un cycle de σmax = 250 à σmin = −50 MPa donne σm = 100 MPa, σa = 150 MPa, Δσ = 300 MPa et R = −50/250 = −0,2. Ordres de grandeur : sur un détail soudé de charpente, Δσ de quelques dizaines de MPa à environ 150 MPa ; sur un arbre de machine en acier traité, σa de 100 à 300 MPa.

⚠️ Piège : le facteur 2. σa va de la moyenne à la crête, Δσ du creux à la crête. Les courbes des soudures sont en Δσ, beaucoup de courbes d'éprouvettes lisses en σa : vérifie toujours laquelle une courbe emploie. Certains documents appellent σa « composante alternative » et Δσ « amplitude totale » ; l'anglais dit stress amplitude et stress range.

  🧠 Mnémotechnique : « m comme marée, a comme vague » : la marée fixe σm, la vague σa, et le surfeur mesure Δσ du creux à la crête.

  🔥 Pourquoi les soudures se calculent en Δσ
  Près d'un cordon brut, les contraintes résiduelles de traction atteignent souvent Re. Au premier cycle, la matière plastifie localement, puis le cycle local se cale sous Re : il va de Re à Re − Δσ, quelle que soit la contrainte moyenne nominale. Seule l'étendue reste inchangée. D'où les classes FAT de l'EN 1993-1-9 et de l'IIW : FAT 71 désigne un détail qui supporte Δσ = 71 MPa pendant 2 millions de cycles (cours 2).

🔍 Pour aller plus loin : les couples de grandeurs, le rapport A
  Un cycle sinusoïdal est fixé par deux grandeurs indépendantes (plus sa fréquence) : (σm, σa), (σmax, σmin), (σmax, R) ou (Δσ, R), les deux derniers couples étant ceux des essais et des normes. Conversions : σa = σmax(1 − R)/2 ; σmax = Δσ/(1 − R) ; à partir de la moyenne et de l'amplitude, R = (σm − σa)/(σm + σa). R n'est pas défini quand σmax = 0. Certains ouvrages utilisent aussi le rapport d'amplitude A = σa/σm = (1 − R)/(1 + R).

✅ À retenir
  
  Deux grandeurs suffisent : σm et σa, ou Δσ et R.

  Δσ = σmax − σmin = 2σa ; R = σmin/σmax.

  Les soudures se calculent en Δσ : les contraintes résiduelles effacent σm.

4

  Les familles de cycles
Une seule règle graduée : R

📏Image à retenirLa règle de R : la balançoire à −1, le crochet de grue à 0, la corde de guitare entre 0 et 1, le poids posé à 1

On range les cycles en familles selon la position de la moyenne par rapport à l'amplitude, avec une image pour chacune :

la balançoire, R = −1 : contrainte alternée symétrique, σm = 0, autant de traction que de compression ; un essieu qui tourne ;

  le plongeoir, −1 < R < 0 : alternée asymétrique, 0 < σm < σa ; on passe en compression, mais moins qu'en traction ;

  le crochet de grue, R = 0 : répétée, σm = σa, σmin = 0 ; on charge, on décharge jusqu'à zéro ;

  la corde de guitare, 0 < R < 1 : ondulée, σm > σa, toujours tendue ; un boulon serré ;

  tout en haut, R = 1 : plus rien ne varie, c'est le chargement statique.

Côté compression : R < −1, la compression domine (une bielle poussée fort puis tirée un peu) ; R > 1, tout est en compression (un appui de pont écrasé un peu plus à chaque camion) ; et quand σmax = 0, R n'est pas défini.

R = x − 1x + 1x = σmσa = 1 + R1 − R
Lien entre le rapport x (la marée divisée par la vague) et R, obtenu en divisant haut et bas de R = (σm − σa)/(σm + σa) par σa. Quand x s'approche de −1 (σmax → 0), R part vers l'infini.

Manipulation 4 : la règle de R

  Le curseur règle x = σm/σa : la courbe donne R, le petit graphique dessine le cycle, les bandes colorées sont les familles.🔮 Prédis d'abord : un cycle à R = 3 est-il en traction, alterné ou en compression ?

  Rapport x = σm/σa

(a) R = −1
  (b) −1 < R < 0
  (c) R = 0
  (d) 0 < R < 1
  R < −1
  σmax = 0
  R > 1

Exemples : un crochet de grue de section 400 mm² qui soulève 50 kN puis repose la charge : σmax = 125 MPa, σmin = 0, R = 0, répétée. Un boulon précontraint entre 360 et 400 MPa : σa = 20 MPa, R = 0,9, ondulée ; très chargé, mais il varie peu, c'est l'intérêt de la précontrainte. R = 3 n'est possible qu'avec deux valeurs négatives, par exemple −50 et −150 MPa : compression ondulée.

⚠️ Piège : R ne dit pas tout, et « R négatif » ne veut pas dire « compression ». Les cycles 50 → 100 et 200 → 400 MPa ont tous deux R = 0,5, mais le second est bien plus sévère : il faut R et un niveau (σmax ou Δσ). Entre −1 et 0, la traction domine ; c'est sous −1 que la compression domine.

  🧠 Mnémotechnique : monte la règle de bas en haut : balançoire (−1), plongeoir, crochet (0), corde, poids posé (1). Au-delà de 1, ou sous −1, on est passé côté compression.

  🔥 R en laboratoire et dans les recommandations IIW
  Les éprouvettes soudées s'essaient souvent à R = 0,1 : toujours tendues, sans flambement ni jeu dans les mors. Les recommandations IIW accordent un bonus de résistance (jusqu'à 1,6) aux cycles à R faible ou négatif, seulement si les contraintes résiduelles sont faibles (élément détensionné, petite pièce simple). Pour une structure soudée brute, aucun bonus : on revient à Δσ seul.

🔍 Pour aller plus loin : pourquoi la compression est moins grave
  Une fissure se referme en compression : ses lèvres se touchent, et la compression ne la fait pas avancer ; c'est la traction qui l'ouvre et la propage (cours 4). À amplitude égale, un cycle à σm > 0 est donc plus nocif qu'un cycle à σm < 0. Démonstration de −1 < R < 0 pour 0 < σm < σa : le numérateur σm − σa est négatif, le dénominateur positif, et |σm − σa| < σm + σa. La courbe R(x) est une hyperbole qui parcourt toute la droite des réels, sauf R = 1 pour un cycle qui varie.

✅ À retenir
  
  R = −1 alternée symétrique, R = 0 répétée, 0 < R < 1 ondulée.

  R < −1 ou R > 1 : la compression domine.

  R donne la forme du cycle, pas son intensité.

5

  Traction, flexion, torsion : où ça travaille
La surface en première ligne

🥖Image à retenirLa baguette pliée : elle craque toujours côté extérieur, là où la croûte est le plus étirée

En traction-compression, toute la section porte la même contrainte. En flexion, comme une baguette qu'on plie, la contrainte est nulle sur l'axe neutre et maximale à la surface. En torsion, comme une serviette qu'on essore, le cisaillement est nul au centre et maximal en surface. La machine historique de Wöhler utilise la flexion rotative : on plie un arbre qui tourne ; chaque point de la surface passe par le côté tendu puis par le côté comprimé à chaque tour : un cycle alterné symétrique (R = −1) par tour.

  Ajoute un trou dans une plaque tendue : les lignes de force le contournent, comme l'eau autour de la pile d'un pont, et se resserrent sur ses bords, où la contrainte monte : c'est une concentration de contrainte. Un trou rond triple la contrainte locale ; une entaille fine, une rayure ou le pied d'un cordon font de même, parfois pire. Contrainte maximale en flexion et en torsion, entailles et pieds de cordon, air humide et corrosion : les fissures de fatigue naissent presque toujours en surface.

σa = |Mf|W, W = πd³32σm = 4Fπd²f = n60σloc = Kt·σnom
Arbre rond plein de diamètre d en flexion rotative (moment Mf) et traction (effort F) : amplitude en surface, moyenne, fréquence (n en tr/min). Coefficient de concentration Kt ≥ 1, qui ne dépend que de la géométrie : trou rond, Kt = 3 ; trou elliptique de demi-axes a (perpendiculaire à l'effort) et b, Kt = 1 + 2a/b (Inglis, 1913).

Manipulation 5 : l'arbre qui tourne

  Un arbre plié par un moment constant, et éventuellement tiré : suis le point P qui tourne, sa contrainte trace une sinusoïde.🔮 Prédis d'abord : en ajoutant un effort axial, change-t-on l'amplitude ou la moyenne du cycle ?

  Moment Mf

  Effort axial F

  Diamètre d

  Position de P ρ/r

  Vitesse n

  ⏮ Début◀ Pas▶ Faire tournerPas ▶

Exemple : d = 40 mm, Mf = 400 N·m = 400 000 N·mm : W = π × 40³/32 ≈ 6 283 mm³ et σa = 400 000/6 283 ≈ 63,7 MPa, avec σm = 0 : R = −1. À 1 500 tr/min, f = 25 Hz, soit 90 000 cycles par heure ; à 3 000 tr/min pendant une heure, 180 000 cycles. Une plaque percée d'un trou rond et tirée à 80 MPa voit 240 MPa au bord du trou : un S235 y plastifie déjà alors que le calcul nominal semblait rassurant.

Manipulation 5 bis : le trou qui concentre

  Une plaque large tirée à 100 MPa : change la forme du trou, les lignes de force se resserrent et le bord rougit.🔮 Prédis d'abord : un ovale couché (a/b = 3) concentre-t-il plus ou moins qu'un trou rond ?

  Forme a/b

  Trou rondOvale couchéOvale deboutFente (presque une fissure)

⚠️ Piège : la ductilité ne protège pas en fatigue. En statique, un acier ductile « pardonne » un trou : le bord plastifie, la contrainte se redistribue. En fatigue, c'est la pointe locale qui amorce la fissure, cycle après cycle : la concentration compte presque pleinement (l'effet réel Kf est un peu plus faible que Kt, cours 2). Et attention aux unités : N·m × 1 000 = N·mm, et N/mm² = MPa.

  🧠 Mnémotechnique : « la fissure naît là où la contrainte est la plus haute et la surface la plus abîmée » : surface d'un arbre plié, bord d'un trou, fond d'une gorge, pied d'un cordon.

  🔥 Le pied de cordon, triple point faible
  Une géométrie qui concentre (raccordement brusque cordon-tôle, Kt souvent de 2 à 3, davantage si l'angle est raide), des contraintes résiduelles de traction proches de Re, et de petits défauts (inclusions de laitier, caniveaux). D'où les techniques d'amélioration des soudures en fatigue : meulage du pied, refusion TIG (refondre le pied sans apport) et martelage (créer des contraintes résiduelles de compression).

🔍 Pour aller plus loin : formules de l'arbre, torsion, de Kt à K
  Rond plein : S = πd²/4 ; IGz = πd⁴/64 ; W = IGz/(d/2) ; IG = πd⁴/32 (moment polaire). En un point à la distance ρ du centre, tourné d'un angle θ : σ(θ) = F/S + (|Mf|·ρ/IGz)·sin θ ; la flexion fixe l'amplitude, la traction la moyenne. Torsion : τ = Mt·r/IG, maximal en surface, τmax = 16Mt/(πd³) ; un couple variable crée des cycles de cisaillement. Quand l'ellipse s'aplatit jusqu'à devenir une fissure, Kt tend vers l'infini et perd son sens : la mécanique de la rupture le remplace par le facteur d'intensité de contrainte K (chapitre 6, cours 4). Les grains de surface sont aussi moins tenus par leurs voisins (cours 3).

✅ À retenir
  
  Flexion et torsion : contrainte maximale en surface ; flexion rotative, R = −1.

  σloc = Kt·σnom ; trou rond, Kt = 3.

  Les fissures de fatigue naissent en surface, souvent au pied des cordons.

6

  Le film d'une rupture par fatigue
Six scènes, de la première trace à la cassure

🎬Image à retenirLa pellicule en six images : la trace, la graine, la fêlure, la fissure, la croissance, la chute

On découpe la vie d'une pièce fatiguée en six scènes, comme une pellicule de film, en changeant de grossissement à chaque image : 1 la trace, des changements irréversibles par déformation plastique très localisée, à l'échelle de quelques grains ; 2 la graine, l'apparition en surface de défauts microscopiques (marches, creux, saillies) ; 3 la fêlure, des microfissures de la taille d'un grain (10 à 100 µm) ; 4 la fissure, une macrofissure décelable en CND (≈ 0,1 à 1 mm) ; 5 la croissance, une propagation lente, un peu à chaque cycle ; 6 la chute, la rupture brutale quand la fissure atteint une taille critique.

  Deux actes : l'amorçage (scènes 1 à 4 : naître) et la propagation (scènes 5 et 6 : grandir puis casser). La part de chacun dépend énormément de la pièce : la plus grande partie de la vie pour une éprouvette lisse et polie peu chargée, environ la moitié pour une pièce entaillée, très peu pour un assemblage soudé.

Relier le scénario à une pièce rompue
