Repository: Pemcode/iwe

# Révisions IWE

Wiki de révision pour le DU Ingénierie du soudage / IWE.

Site : https://pemcode.github.io/iwe/

File: Cours/Fatigue/Fatigue, cours 2 _ la courbe de Wöhler.html
Fatigue, cours 2 : la courbe de Wöhler

Fatigue des métaux, série 1 : la vie d'une fissure

  La courbe de Wöhler : l'espérance de vie d'une pièce

◐ Thème : automatique

Cours2 sur 4 : la courbe d'endurance

  Durée conseillée≈ 1 h 15 à 1 h 30 avec les exercices

  Prérequiscours 1 : σm, σa, Δσ et R ; les puissances de 10

  À la fin tu saislire et mettre en équation une courbe de Wöhler, et vérifier un détail soudé avec sa classe FAT

Combien de cycles une pièce peut-elle encaisser avant de casser ? On fait vibrer des éprouvettes jusqu'à la rupture à différents niveaux de contrainte, et le nuage de points dessine un toboggan : la courbe de Wöhler. Elle répond aux deux questions du bureau d'études : « à cette contrainte, combien de cycles ? » et « pour tant de cycles, quelle contrainte au plus ? ». Les classes FAT des soudures n'en sont qu'un catalogue.

Le code couleur de la série

Les causesσaΔσσmKf
rouge : la contrainte qui varie et use la pièce ; violet : ce qui aggrave (niveau moyen, entailles, défauts, contraintes résiduelles)

→

  Les liens et paramètresσDkCγMf
en vert : la courbe de Wöhler elle-même, qui relie la cause à l'effet, et tout ce qui la définit (limite d'endurance, pente, classe FAT, coefficients)

→

  Les effetsNrN
bleu : la durée de vie, comptée en cycles ; bleu-vert : les déformations

Orange : les actions extérieures, forces et moments.

  Noir : les vecteurs et la géométrie dessinée (axes, contours).

  Bronze : les encadrés « métier » 🔥, tournés vers le soudage.

Avant de commencer
  1 L'essai
  2 L'échelle log
  3 Trois domaines
  4 La limite σD
  5 Basquin
  6 La dispersion
  7 Soudures et FAT
  Exercices
  Quiz
  Fiche mémoire
  Glossaire
  Check-list

Avant de commencer

  Le cours 1 en trois cases

Δσ = 2σa
Un cycle va de σmin à σmax (σ : contrainte normale, en MPa, positive en traction). L'amplitude σa = (σmax − σmin)/2 va de la moyenne σm à la crête ; l'étendue Δσ va du creux à la crête.

  R = σmin/σmax
Le rapport de charge range les cycles en familles : R = −1 alterné symétrique (flexion rotative), R = 0 répété, 0 < R < 1 ondulé.

  N = f·t
Le nombre de cycles N vaut la fréquence f (en Hz) fois la durée t (en s). Les soudures se calculent en Δσ, et une classe FAT est l'étendue supportée pendant 2 × 10⁶ cycles.

📘 Le sujet du planning : ce cours poursuit les sujets 3.7 et 3.8 (comportement et conception des structures soudées sous chargement cyclique). Attendus de l'IWE (International Welding Engineer) selon le référentiel de l'IIW : tracer et utiliser un diagramme S-N et en connaître les limites de précision, définir l'influence des entailles et des défauts sur la classification des assemblages soudés, vérifier un détail à partir d'un niveau de contrainte connu.

📖 Sigles et notations : Nr durée de vie (cycles à rupture) ; σD limite d'endurance ; Re, Rm limite d'élasticité, résistance ; k exposant de Basquin (noté m dans les normes) ; μ, s moyenne et écart-type des log N ; Kt, Kf coefficients théorique et effectif d'entaille ; ΔσC valeur de la classe FAT ; γFf, γMf coefficients partiels sur les actions et la résistance ; EN 1993-1-9 Eurocode 3, partie fatigue ; IIW Institut international de la soudure ; log logarithme décimal. Les courbes des matériaux portent en général σa, celles des soudures Δσ = 2σa : regarde toujours l'étiquette de l'axe.

🔥 Pourquoi ce cours compte en soudage
  Chaque type d'assemblage soudé a été essayé jusqu'à rupture des centaines de fois ; les courbes de Wöhler obtenues forment un catalogue, les classes FAT de l'EN 1993-1-9 et de l'IIW. Savoir lire, mettre en équation et utiliser une courbe de Wöhler, c'est savoir vérifier un assemblage soudé en fatigue.

La série en quatre cours

1 Le cycleLe décor : décrire ce qui se répète.

  2 WöhlerL'espérance de vie d'une pièce, et les classes FAT des soudures.

  3 L'amorçageLa naissance d'une fissure, grain par grain.

  4 ParisLa croissance de la fissure jusqu'à la rupture.

Le plan du cours

1L'essai de fatigueLe banc d'essai.

2Lire une échelle logarithmiqueLa règle à décades.

3Les trois domainesLe toboggan.

4La limite d'enduranceLa plage et la pente sans fin.

5Mettre la courbe en équationLa règle posée sur le papier log-log.

6La dispersionLa pluie de fléchettes.

7Des éprouvettes aux souduresL'étiquette FAT.

1

  L'essai de fatigue
Un essai, un point ; dix essais, une courbe

🔧Image à retenirLe banc d'essai : on secoue jusqu'à la casse, on note un point, on recommence plus bas

On prend une éprouvette, un petit barreau usiné et poli, aminci en son milieu. Une machine lui impose un cycle sinusoïdal bien réglé : amplitude σa fixe autour d'une moyenne σm fixe. Quand elle casse, on note le nombre de cycles atteint : sa durée de vie Nr. Un essai donne un point (σa, Nr). On recommence un peu moins chargé : elle dure plus longtemps. Les points forment la courbe de Wöhler, du nom de l'ingénieur ferroviaire qui l'a établie pour des essieux dans les années 1850-1860. Quand une éprouvette tient très longtemps (10⁷ cycles par exemple), on arrête l'essai et l'on marque le point d'une flèche → : non rompue, sa vie réelle est plus longue.

📖 Courbe de Wöhler (ou courbe d'endurance, courbe S-N, de l'anglais Stress-Number of cycles) : σa en fonction de Nr, pour une contrainte moyenne σm (ou un rapport R) donnée. Protocole typique : 4 à 6 niveaux de contrainte, au moins 3 éprouvettes par niveau (chapitre 6), arrêt à 10⁷ cycles pour les aciers, 10⁸ ou plus pour l'aluminium. La courbe de référence la plus courante est celle de la flexion rotative : σm = 0, R = −1.

Manipulation 1 : le banc d'essai virtuel

  Choisis l'amplitude et lance un essai : le compteur tourne jusqu'à la rupture, puis le point se pose ; arrêt à 10⁷ cycles (flèche →).🔮 Prédis d'abord : deux essais au même niveau donnent-ils exactement la même durée de vie ?

acier (Rm = 600 MPa)
  alliage d'aluminium (Rm = 470 MPa)

Amplitude σa

  ⏮ Début◀ Pas▶ Lancer un essaiPas ▶⏩ Campagne de 15 essais↺ EffacerAfficher la courbe médiane

Durée des essais : 10⁷ cycles durent environ 2,3 jours en flexion rotative (≈ 50 Hz), 1 à 116 jours sur une machine servo-hydraulique (1 à 100 Hz), 9 h à 2,3 jours sur une machine à résonance (50 à 300 Hz), et 8 minutes sur une machine à ultrasons (≈ 20 000 Hz). Une contrainte moyenne de traction abaisse la courbe : à amplitude égale, la pièce dure moins longtemps (chapitre 4).

⚠️ Piège : la cause est en ordonnée. D'habitude, la cause est en abscisse ; la courbe de Wöhler fait l'inverse : la contrainte est verticale, le nombre de cycles horizontal. Et l'axe porte σa, σmax ou Δσ selon les ouvrages : avec R = −1, σmax = σa, mais Δσ = 2σa toujours. Une erreur d'étiquette, c'est un facteur 2 sur la contrainte, et un facteur énorme sur la vie.

  🧠 Mnémotechnique : « un essai, un point ; une flèche, un survivant ».

  🔥 Les essais d'assemblages soudés
  Les éprouvettes soudées sont de vraies petites structures : une tôle avec son cordon, son raidisseur ou son gousset, telle qu'elle sort de l'atelier, sans polissage. On les essaie souvent en traction ondulée (R ≈ 0,1) et l'on trace l'étendue Δσ nominale en fonction de N : comme la vie d'une soudure est surtout de la propagation (cours 1), ces essais mesurent la vitesse à laquelle une fissure traverse la tôle.

🔍 Pour aller plus loin : la démarche d'essai
  On simule les conditions réelles par des essais simplifiés (traction-compression, flexion, torsion), le plus souvent sinusoïdaux, et l'on compte les cycles à rupture pour divers niveaux, la contrainte maximale restant sous Rm. Du niveau le plus fort (rupture en quelques milliers de cycles) au plus faible (éprouvettes non rompues). Pour lire « combien de cycles à telle contrainte », on part de l'axe vertical, on va jusqu'à la courbe, puis on descend sur l'axe horizontal.

✅ À retenir
  
  Un essai, un point (σa, Nr) ; une flèche pour une éprouvette non rompue.

  Une courbe de Wöhler vaut pour une contrainte moyenne donnée.

  Contrainte en ordonnée ; vérifier σa ou Δσ sur l'axe.

2

  Lire une échelle logarithmique
De 1 à 100 millions sur une seule règle

📏Image à retenirLa règle à décades : chaque graduation vaut dix fois la précédente

Les durées de vie vont de quelques cycles à des centaines de millions. Sur un axe linéaire, impossible de tout montrer : si l'axe va jusqu'à 100 millions, tout ce qui se passe avant un million tient dans le premier centième. Sur une échelle logarithmique, chaque graduation vaut dix fois la précédente : 1, 10, 100, 1 000… L'intervalle entre deux graduations est une décade, et toutes les décades ont la même longueur : aller de 10 à 100 prend autant de place qu'aller d'un million à dix millions. Tu connais déjà de telles échelles : Richter, les décibels, le pH.

  Dans une décade, les nombres ne sont pas régulièrement répartis : le 2 est à 30 % du chemin, le 3 à 48 %, le 5 à 70 %, et le milieu de la décade correspond à environ 3,2.

x = log N ⟺ N = 10xlog(a·b) = log a + log blog(ak) = k·log a
Logarithme décimal : l'exposant x tel que 10x = N (log 1 000 = 3, log 1 = 0). Un produit devient une somme, une puissance une multiplication. Valeurs à connaître : log 2 ≈ 0,301 ; log 3 ≈ 0,477 ; log 5 ≈ 0,699.

Manipulation 2 : linéaire contre logarithmique

  Le curseur place un nombre de cycles sur deux règles de même longueur, linéaire et logarithmique ; les boutons placent des durées de vie typiques.🔮 Prédis d'abord : sur la règle linéaire de 0 à 10⁸, où tombe la référence FAT de 2 × 10⁶ cycles ?

  Exposant de N

  Trombone (15)Fuselage (5 × 10⁴)Référence FAT (2 × 10⁶)Arrêt d'essai (10⁷)

Exemples : log(2 × 10⁶) = 0,301 + 6 = 6,301 ; log(5 × 10⁶) ≈ 6,7. Entre 10⁴ et 2 × 10⁶, il y a log 200 ≈ 2,3 décades. Quand les deux axes sont logarithmiques (diagramme « log-log »), une loi en puissance y = C·xp devient une droite, puisque log y = log C + p·log x : c'est pourquoi la partie centrale de la courbe de Wöhler y devient une droite (chapitre 5).

⚠️ Piège : « un peu à droite », c'est beaucoup. Une demi-décade vers la droite multiplie la durée de vie par √10 ≈ 3,2 : lire une courbe de Wöhler « à l'œil » demande de la précision. Et une échelle logarithmique ne contient ni 0 ni nombre négatif : l'axe des N commence à 1, jamais à 0.

  🧠 Mnémotechnique : « 2 à 30, 5 à 70 » : dans une décade, le 2 est à 30 % et le 5 à 70 % du chemin.

  🔥 Les courbes des normes
  Les courbes de résistance de l'EN 1993-1-9 et de l'IIW sont tracées en log-log : chaque classe FAT y est une droite de pente 3, puis 5. Lire une valeur sur ces courbes ou les recalculer demande les deux règles de ce chapitre : placer une valeur dans sa décade, et transformer une puissance en multiplication.

🔍 Pour aller plus loin : placer un point sur un axe logarithmique
  Sur un axe de longueur L qui va de Nmin à Nmax, la position d'une valeur N, depuis l'origine, vaut L·(log N − log Nmin)/(log Nmax − log Nmin). Exemple : axe de 16 cm de 1 à 10⁸ (8 décades, 2 cm par décade) ; 3 × 10⁶ se place à 16 × 6,477/8 ≈ 12,95 cm. Le nombre de décades entre deux valeurs vaut log(N2/N1). La quatrième règle : log(a/b) = log a − log b.

✅ À retenir
  
  Échelle logarithmique : toutes les décades ont la même longueur.

  log 2 ≈ 0,3 ; log 5 ≈ 0,7 ; une puissance devient une multiplication.

  En log-log, une loi en puissance devient une droite.

3

  Les trois domaines
Oligocyclique, endurance limitée, endurance illimitée

🛝Image à retenirLe toboggan : le palier de départ, la grande descente, puis la plage

Trace la courbe de Wöhler d'un acier en échelle logarithmique : elle a la forme d'un toboggan.

Le palier de départ : la fatigue oligocyclique (du grec oligos, « peu »). La contrainte dépasse Re : toute la section se déforme plastiquement à chaque cycle, comme le trombone. Rupture en moins de 10⁴ cycles environ.

  La grande descente : l'endurance limitée. Sous Re, la pièce reste élastique dans son ensemble ; seuls quelques grains plastifient en surface, près des défauts. La durée de vie s'allonge très vite quand la contrainte baisse : c'est le domaine de la plupart des pièces et des structures.

  La plage : l'endurance illimitée. Pour les aciers, il existe une limite d'endurance σD sous laquelle la rupture ne se produit plus : la courbe devient horizontale.

Deux repères aident à lire l'axe vertical : ≈ Rm vers Nr ≈ 1 (un quart de cycle) et ≈ Re vers 10⁴ cycles, à la sortie du domaine oligocyclique. Les deux derniers domaines forment la fatigue « vibratoire » (élastique) ; l'oligocyclique demande une approche à part, en déformation imposée.

σa > Re : oligocyclique, ≲ 10⁴ cyclesσD < σa < Re : endurance limitéeσa < σD : endurance illimitée
Les frontières sont des ordres de grandeur : la transition oligocyclique se situe entre 10³ et 10⁵ cycles selon les matériaux. Pour les aciers, σD ≈ 0,4 à 0,5 Rm en flexion rotative.

Manipulation 3 : lire le toboggan

  Choisis une amplitude : le pointeur rejoint la courbe puis descend lire Nr, et le domaine traversé s'allume. Change de matériau pour l'aluminium.🔮 Prédis d'abord : à 250 MPa, l'acier du modèle (σD = 270 MPa) casse-t-il ?

acier
  alliage d'aluminium

Amplitude σa

  500 MPa350 MPa280 MPa250 MPa

Exemple : un acier de Rm = 600 MPa a σD ≈ 240 à 300 MPa ; le modèle des manipulations prend 270 MPa (σD/Rm = 0,45). Dans une campagne d'essais, des éprouvettes à 500 et 420 MPa (au-dessus de Re = 400 MPa) cassent en 120 et 3 600 cycles : oligocyclique ; à 350, 300 et 280 MPa, elles cassent entre 6 × 10⁴ et 1,3 × 10⁶ cycles : endurance limitée ; à 270 et 260 MPa, elles tiennent 10⁷ cycles : σD ≈ 270 MPa.

⚠️ Piège : « endurance limitée » ne veut pas dire « mauvaise qualité ». Elle veut dire que la durée de vie est finie et qu'il faut la calculer : c'est le cas normal de la plupart des structures, et de presque toutes les soudures.

  🧠 Mnémotechnique : « palier, pente, plage » : les trois P du toboggan, de gauche à droite.

  🔥 Et les structures soudées ?
  Elles travaillent presque toujours en endurance limitée : contraintes nominales bien inférieures à Re, millions de cycles. L'oligocyclique concerne des cas particuliers : séismes, appareils à pression qui subissent quelques milliers de mises en pression, pièces chauffées et refroidies (fatigue thermique).

🔍 Pour aller plus loin : déformation imposée, résistance à N cycles
  En oligocyclique, la matière plastifie et la contrainte n'est plus un bon repère : on pilote l'essai en déformation imposée et l'on trace l'amplitude de déformation en fonction de Nr (loi de Manson-Coffin). La résistance à la fatigue à N cycles, σD(N) ou σN, est l'amplitude qui conduit à la rupture au bout de N cycles : la lecture « à l'envers » de la courbe.

✅ À retenir
  
  Oligocyclique (σa > Re, ≲ 10⁴ cycles), endurance limitée, endurance illimitée.

  Acier : σD ≈ 0,4 à 0,5 Rm en flexion rotative.

  Les soudures travaillent en endurance limitée.

4

  La limite d'endurance
La plage de l'acier, la pente sans fin de l'aluminium

🏖️Image à retenirL'acier finit sur la plage ; l'aluminium glisse toujours, et on choisit où l'arrêter

Les métaux sont faits de grains, dans lesquels les atomes sont rangés selon un motif. Ceux dont le motif est cubique centré (le fer à l'ambiante, donc les aciers de construction) ont souvent une vraie plage : sous σD, plus de rupture. Ceux qui sont cubiques à faces centrées (aluminium, cuivre, nickel, inox austénitiques) n'en ont pas : la courbe continue de descendre, doucement mais sans fin. Pour eux, on définit une limite d'endurance conventionnelle : la contrainte qui conduit à la rupture au bout d'un nombre de cycles choisi (10⁶, 10⁷, 10⁸ ou 10⁹), au moins égal à celui que la pièce verra en service. L'acier a un forfait illimité sous σD ; l'aluminium, des forfaits à N cycles.

  σD se mesure d'ordinaire à σm = 0. Une contrainte moyenne de traction réduit l'amplitude admissible. On le représente sur le diagramme de Haigh (σm en abscisse, σa en ordonnée), avec deux critères classiques qui relient (0, σD) à (Rm, 0).

Goodman : σa = σD·(1 − σmRm)Gerber : σa = σD·[1 − (σm/Rm)²]
Amplitude admissible sous une contrainte moyenne de traction σm. La droite de Goodman est prudente ; la parabole de Gerber colle mieux aux essais sur aciers ductiles. Une σm de compression n'aggrave pas la fatigue : par prudence, on garde σD sans la majorer.

Manipulation 4 : acier contre aluminium

  Les courbes médianes de l'acier et de l'aluminium : choisis le nombre de cycles de la limite conventionnelle, puis montre le domaine gigacyclique.🔮 Prédis d'abord : de 10⁶ à 10⁹ cycles, la limite conventionnelle de l'aluminium baisse-t-elle de 5 %, de 40 % ou de 90 % ?

  10⁶10⁷10⁸10⁹

  Domaine gigacyclique de l'acier : masqué

Exemple : acier de σD = 270 MPa et Rm = 600 MPa sous σm = 150 MPa : Goodman donne σa = 270 × (1 − 150/600) ≈ 202,5 MPa, Gerber 253 MPa. Dans la manipulation, l'aluminium passe de 221 MPa à 10⁶ cycles à 125 MPa à 10⁹ : une limite conventionnelle sans son N ne veut rien dire.

Manipulation 4 bis : le diagramme de Haigh

  Place un cycle (σm, σa) sur le diagramme de Haigh : sous la courbe, endurance illimitée ; au-dessus, il casse un jour.🔮 Prédis d'abord : le cycle σm = 150, σa = 200 MPa est-il sous la droite de Goodman ?

  Moyenne σm

  Amplitude σa

⚠️ Piège : à quelles conditions a-t-on mesuré σD ? Flexion rotative (R = −1) sur éprouvette polie, le plus souvent. Pour une pièce réelle, il faut la corriger : contrainte moyenne (Goodman), entailles, état de surface, taille (chapitre 7). Et Goodman ne s'applique qu'aux contraintes moyennes de traction.

  🧠 Mnémotechnique : « Cubique Centré, Chemin Certain vers la plage ; Faces Centrées, Forfait à Fixer ».

  🔥 Pas de Goodman pour les soudures brutes
  Dans un assemblage soudé brut, les contraintes résiduelles proches de Re calent le cycle local juste sous Re, quelle que soit la σm nominale (cours 1) : la correction de Goodman n'a pas de sens, on raisonne en Δσ. Le diagramme de Haigh sert aux pièces usinées ou forgées, et aux soudures détensionnées.

🔍 Pour aller plus loin : pourquoi une plage, et ses trois limites
  L'explication la plus citée : dans le fer cubique centré, de petits atomes de carbone et d'azote épinglent les dislocations (cours 3) ; sous une contrainte faible, les glissements restent bloqués. Dans l'aluminium, rien ne les épingle durablement. Trois nuances : en milieu corrosif, l'acier perd sa plage ; dans le domaine gigacyclique (au-delà de 10⁸ cycles, essais aux ultrasons), certains aciers rompent sous σD à partir d'une inclusion interne, avec un « œil de poisson » (fish-eye) sur la cassure ; en chargement variable, quelques grands cycles amorcent une fissure que les petits, même sous σD, font ensuite grandir : l'EN 1993-1-9 prolonge donc ses courbes sous la limite à amplitude constante (chapitre 7). Le lien entre structure cubique centrée et plage est une règle d'usage, pas une loi.

✅ À retenir
  
  Acier : vraie limite σD ; aluminium : limite conventionnelle à N cycles.

  Goodman : σa = σD(1 − σm/Rm) pour une moyenne de traction.

  Pas de correction de moyenne pour une soudure brute.

5

  Mettre la courbe en équation
La loi de Basquin

📐Image à retenirLa règle posée sur le papier log-log : la descente du toboggan devient une droite

Avec les deux axes en échelle logarithmique, la grande descente de l'endurance limitée devient presque une droite : deux points suffisent pour la tracer, et une équation simple la décrit, la loi de Basquin (1910). Cette droite cache un levier puissant : pour une éprouvette d'acier lisse, l'exposant vaut k ≈ 10 ; baisser la contrainte de 10 % multiplie la durée de vie par (1/0,9)¹⁰ ≈ 2,9, la diviser par 2 la multiplie par 2¹⁰ ≈ 1 000. Pour une soudure, l'exposant vaut 3 : diviser Δσ par 2 multiplie la vie par 8. Le levier est plus faible, mais baisser la contrainte paie toujours.

σak·Nr = Ck = log(N2/N1)log(σa1/σa2)N = N1·(σa1/σa)k
Loi de Basquin, valable en endurance limitée : k exposant (8 à 15 pour une éprouvette lisse en acier, 3 pour une soudure) ; C constante. En log-log, droite de pente −1/k. Multiplier la contrainte par λ divise la durée de vie par λk : pas besoin de C pour comparer.

Manipulation 5 : la droite de Basquin

  Deux essais définissent la droite : règle leurs contraintes et leurs durées de vie ; k et C se calculent, et le troisième curseur demande une prévision.🔮 Prédis d'abord : avec la pente des soudures (k = 3), diviser la contrainte par 2 multiplie-t-il la vie par 2, 8 ou 1 000 ?

  Essai 1 : σa1

  Essai 1 : log N1

  Essai 2 : σa2

  Essai 2 : log N2

  Prévision à σa

  Diviser σa par 2Pente des soudures (k = 3)↺ Exemple du cours

Exemple : essais à 400 MPa → 10⁴ cycles et 250 MPa → 10⁶ cycles : k = log 100/log 1,6 = 2/0,204 ≈ 9,8. À 300 MPa : N = 10⁴ × (400/300)9,8 ≈ 1,7 × 10⁵ cycles. Pour une soudure (k = 3), réduire Δσ de 20 % multiplie la vie par (1/0,8)³ ≈ 1,95.

⚠️ Piège : l'extrapolation. La droite ne vaut qu'en endurance limitée. Prolongée vers la gauche, elle surestime la contrainte supportée en oligocyclique ; prolongée sous σD, elle prédit une rupture qui n'aura pas lieu pour un acier, ou une vie trop optimiste en chargement variable.

  🧠 Mnémotechnique : « la contrainte à la puissance k, fois N, c'est constant » : σk·N = C.

  🔥 Les soudures : k = 3 partout
  Les courbes de l'EN 1993-1-9 et de l'IIW s'écrivent Δσm·N = constante avec m = 3 (la lettre des normes ; c'est notre k). Cette valeur vient de la loi de propagation de Paris, dont l'exposant vaut environ 3 pour les aciers (cours 4) : une soudure, c'est surtout de la propagation.

🔍 Pour aller plus loin : la forme d'origine, avec les alternances
  Basquin écrit σa = σ′f·(2Nr)b, avec 2Nr le nombre d'alternances (deux par cycle), σ′f coefficient de résistance à la fatigue (de l'ordre de Rm à 2Rm pour les aciers) et b exposant négatif (−0,05 à −0,12). Les deux formes sont équivalentes avec k = −1/b. Dans l'exemple, b = −0,102 et σ′f = 400 × (2 × 10⁴)0,102 ≈ 1 100 MPa. Oublier le 2 de 2Nr décale toute la courbe d'un facteur 2 en durée de vie. En prenant le logarithme : log Nr = log C − k·log σa.

✅ À retenir
  
  Basquin : σak·N = C, une droite en log-log.

  Contrainte × λ ⇒ durée de vie ÷ λk.

  k ≈ 10 pour l'acier lisse, 3 pour une soudure.

6

  La dispersion
Une courbe de Wöhler est une probabilité

🎯Image à retenirLa pluie de fléchettes : le même lanceur ne touche jamais deux fois le même point

Lance dix fléchettes en visant le même point : elles se groupent, mais aucune ne tombe au même endroit. Dix éprouvettes « identiques », au même niveau, donnent dix durées de vie différentes, parfois dans un rapport de 1 à 10 : chacune a ses petits défauts (rayures, inclusions, grains plus ou moins bien orientés), et la fatigue démarre toujours au point le plus faible. La courbe d'un catalogue est en général la courbe médiane : la moitié des éprouvettes casse avant. Pour concevoir, on ne peut pas accepter qu'une pièce sur deux casse avant la date prévue : on utilise une courbe décalée vers la gauche, à forte probabilité de survie, par exemple 97,7 %.

  À contrainte fixée, ce n'est pas Nr mais log Nr qui suit une loi normale (la courbe en cloche) : Nr suit une loi log-normale, résumée par la moyenne μ des log Nr (10μ est la durée de vie médiane) et leur écart-type s, la largeur du nuage en décades.

NPs = 10μ − z·s
Durée de vie atteinte avec la probabilité de survie Ps : z = 0 (50 %), 1,28 (90 %), 1,645 (95 %), 2 (97,7 %), 3,09 (99,9 %). Ordres de grandeur de s : 0,1 à 0,3 décade pour des éprouvettes lisses, environ 0,2 pour les assemblages soudés.

Manipulation 6 : le nuage d'essais

  Huit éprouvettes par niveau, quatre niveaux : choisis la probabilité de survie de la courbe de calcul ; l'histogramme montre la répartition au niveau choisi.🔮 Prédis d'abord : à 97,7 % de survie, la durée de vie de calcul vaut-elle la moitié, le tiers ou le dixième de la médiane (s = 0,2) ?

  Probabilité de survie

  Écart-type s (en décades)

  Niveau 380 MPa340 MPa310 MPa290 MPa🎲 Nouveau tirage

Exemple : μ = 5,2 et s = 0,2 : durée de vie médiane 105,2 ≈ 1,6 × 10⁵ cycles ; à 97,7 % de survie, N = 105,2 − 2 × 0,2 = 104,8 ≈ 6,3 × 10⁴ cycles, 2,5 fois moins. La dispersion augmente quand on s'approche de σD.

⚠️ Piège : moyenner les logarithmes, pas les N. La moyenne arithmétique de 10⁴ et 10⁶ vaut 505 000 ; celle de leurs logarithmes (4 et 6) vaut 5, soit 10⁵ cycles : c'est la seconde qui représente la médiane. Et ne jamais concevoir sur la médiane : une pièce sur deux casserait avant la date prévue.

  🧠 Mnémotechnique : « deux écarts-types à gauche, 97,7 % de survivants ».

  🔥 Valeurs caractéristiques des normes
  Les courbes FAT de l'EN 1993-1-9 ne sont pas des médianes : ce sont des valeurs caractéristiques, à 95 % de probabilité de survie avec un niveau de confiance de 75 %, compte tenu de l'écart-type et du nombre d'essais. Les recommandations IIW reposent aussi sur des valeurs caractéristiques. Un coefficient partiel γMf s'ajoute encore par-dessus (chapitre 7).

🔍 Pour aller plus loin : écart-type, méthode de l'escalier
  s = √[Σ(xi − μ)²/(n − 1)], avec xi = log Ni et n le nombre d'essais. La limite d'endurance aussi est dispersée ; on la mesure souvent par la méthode de l'escalier : une éprouvette à un niveau σ ; si elle casse avant 10⁷ cycles, la suivante est essayée un cran plus bas ; si elle survit, un cran plus haut. Après 15 à 30 éprouvettes, les niveaux oscillent autour de la limite médiane, dont on calcule moyenne et écart-type.

✅ À retenir
  
  Dispersion log-normale : on moyenne les log N, pas les N.

  N à 97,7 % de survie = 10μ − 2s ; jamais la médiane.

  Les classes FAT sont des valeurs caractéristiques (95 % de survie).

7

  Des éprouvettes aux soudures
Entailles, état de surface et classes FAT

🏷️Image à retenirL'étiquette FAT : chaque détail soudé porte son prix en MPa, à deux millions de cycles

L'éprouvette de laboratoire est petite, polie, sans entaille, dans un air sec ; la pièce réelle est plus rugueuse, plus grosse, percée, filetée, soudée, parfois mouillée. Chaque différence abaisse la courbe. Une entaille réduit la limite d'endurance du coefficient effectif Kf ; l'état de surface et la taille la réduisent encore.

  Pour les assemblages soudés, on est allé au bout de la logique : on a essayé chaque type de détail (bout à bout arasé ou non, raidisseur transversal, gousset, attache longitudinale…) tel qu'il sort de l'atelier, et rangé les résultats en un catalogue. Chaque détail reçoit sa classe FAT : l'étendue de contrainte ΔσC, en MPa, qu'il supporte pendant 2 millions de cycles ; de FAT 160 pour une tôle laminée sans soudure à FAT 36 pour les détails les plus sévères, soit un rapport de plus de 80 en durée de vie ((160/36)³ ≈ 88). Fait remarquable : la classe FAT ne dépend pas de la nuance d'acier ; un S690 soudé ne tient pas mieux en fatigue qu'un S235 soudé, car la vie d'une soudure est une durée de propagation, à peu près la même dans tous les aciers.

Kf = 1 + q·(Kt − 1)ΔσR³·N = ΔσC³ × 2 × 10⁶γFf·Δσ ≤ ΔσR(N)γMf
Coefficient effectif d'entaille (q sensibilité à l'entaille, de 0 à 1) ; résistance d'un détail soudé selon l'EN 1993-1-9 (pente 3 jusqu'à 5 × 10⁶ cycles) ; vérification avec γFf = 1,0 et γMf de 1,00 à 1,35 selon la stratégie (tolérance aux dommages ou durée de vie sûre) et les conséquences d'une rupture.

Manipulation 7 : vérifier un détail soudé

  Choisis la classe FAT, l'étendue appliquée, le nombre de cycles et γMf : le point bleu doit rester sous la courbe de calcul ; en gris, l'acier poli.🔮 Prédis d'abord : à 2 × 10⁶ cycles, combien de fois moins un détail FAT 80 supporte-t-il que l'acier poli ?

  Classe FAT

  Étendue Δσ

  log N demandé

  γMf = 1,001,151,35

Exemple : un détail FAT 71 sous Δσ = 50 MPa, 3 × 10⁶ cycles (pente 3) : ΔσR = 71 × (2/3)1/3 ≈ 62,0 MPa. Avec γMf = 1,15, 62,0/1,15 = 53,9 MPa ≥ 50 : il passe ; avec γMf = 1,35, 45,9 MPa < 50 : il ne passe pas. Une gorge de Kt = 2,5 et q = 0,8 donne Kf = 2,2 : un acier de σD = 270 MPa n'a plus que 123 MPa au fond de la gorge. À 2 × 10⁶ cycles, l'acier poli supporte Δσ = 540 MPa, un détail FAT 80 seulement 80 MPa.

⚠️ Piège : choisir le bon morceau de courbe, et ne pas corriger une classe FAT par Kt. La pente 3 ne vaut que jusqu'à 5 × 10⁶ cycles ; au-delà, pente 5 jusqu'à 10⁸, puis troncature. Et la classe FAT contient déjà l'effet de la géométrie et des défauts usuels du détail : on l'applique à la contrainte nominale, sans Kt de soudure.

  🧠 Mnémotechnique : « 3, 5, 8 » : pente 3 jusqu'à 5 millions de cycles, pente 5 jusqu'à 10⁸, puis plus rien.

  🔥 Les leviers du concepteur
  Pour faire passer un détail : baisser Δσ (section plus forte, soudure déplacée vers une zone moins sollicitée) ; choisir un détail de meilleure classe (bout à bout arasé plutôt que raidisseur, raccordements progressifs) ; améliorer le pied de cordon (meulage, refusion TIG, martelage : bonus IIW sous conditions) ; ou passer en tolérance aux dommages, avec un plan d'inspection et un γMf plus faible.

🔍 Pour aller plus loin : la courbe complète de l'EN 1993-1-9, surface et taille
  Classes : 160, 140, 125, 112, 100, 90, 80, 71, 63, 56, 50, 45, 40, 36 MPa. Entre 5 × 10⁶ et 10⁸ cycles : ΔσR⁵·N = ΔσD⁵ × 5 × 10⁶, avec ΔσD = (2/5)1/3·ΔσC ≈ 0,737 ΔσC, limite d'endurance à amplitude constante (en amplitude constante, si γFf·Δσ reste sous ΔσD/γMf, la vie est illimitée). Au-delà de 10⁸ : ΔσL = 0,405 ΔσC, limite de troncature sous laquelle les cycles ne comptent plus. γMf recommandé : tolérance aux dommages 1,00 (conséquences faibles) ou 1,15 (élevées) ; durée de vie sûre 1,15 ou 1,35. Les recommandations IIW gardent les mêmes classes et la pente 3, mais placent le coude à 10⁷ cycles. Coefficients de surface (acier de Rm ≈ 600 MPa) : poli 1, rectifié ≈ 0,9, usiné ≈ 0,8, laminé à chaud ≈ 0,6, brut de forge ≈ 0,5 ; coefficient de taille vers 0,8 pour un diamètre de 50 mm. La sensibilité q est proche de 1 pour les aciers à haute résistance et les grandes entailles. Les méthodes de la contrainte au point chaud utilisent d'autres courbes.

✅ À retenir
  
  Classe FAT : Δσ supportée à 2 × 10⁶ cycles, indépendante de la nuance.

  EN 1993-1-9 : pente 3 jusqu'à 5 × 10⁶, pente 5 jusqu'à 10⁸, troncature.

  Vérifier γFf·Δσ ≤ ΔσR/γMf, sur la contrainte nominale.

✎

  Exercices corrigés
Deux exercices, de la droite de Basquin à la poutre soudée

🏋️Image à retenirLa salle de musculation : on ne progresse qu'en soulevant soi-même

Cherche chaque question sur papier avant d'ouvrir la correction, avec une calculatrice munie de la touche « log ». Le premier exercice se vérifie dans la manipulation 5, le second se rejoue dans la manipulation 7.

Exercice 1 : la droite de Basquin ★ application · chapitre 5, à vérifier dans la manipulation 5

  Deux essais en endurance limitée : σa1 = 400 MPa donne N1 = 10⁴ cycles ; σa2 = 250 MPa donne N2 = 10⁶ cycles.

  a) Calcule l'exposant k de la loi σak·N = C.

  b) Prévois la durée de vie à σa = 300 MPa.

  c) De combien la durée de vie est-elle multipliée si la contrainte baisse de 10 % ?

  d) Même question pour une soudure (exposant 3), puis pour une baisse de Δσ de 20 %.

  Voir la correction
  a) k = log(N2/N1)/log(σa1/σa2) = log 100/log 1,6 = 2/0,2041 = 9,80.

  b) N = 10⁴ × (400/300)9,80 : 9,80 × log 1,333 = 9,80 × 0,1249 = 1,224, et 101,224 = 16,8, donc N ≈ 1,7 × 10⁵ cycles.

  c) (1/0,9)9,80 = 109,80 × 0,0458 = 100,448 ≈ 2,8 : presque trois fois plus de vie.

  d) (1/0,9)³ ≈ 1,37 seulement ; pour −20 % : (1/0,8)³ ≈ 1,95. Le levier est plus faible pour une soudure, mais il reste le premier outil du concepteur.

Exercice 2 : la poutre de roulement, suite ★★ synthèse · chapitres 5 à 7, à rejouer dans la manipulation 7

  Un raidisseur soudé de classe FAT 80 subit Δσ = 60 MPa, 4 × 10⁶ fois en 25 ans. La structure n'est pas inspectée régulièrement mais elle est redondante : γMf = 1,15 et γFf = 1,0.

  a) Calcule ΔσR à 4 × 10⁶ cycles et vérifie le détail. Règle la manipulation 7 sur FAT 80, Δσ = 60 MPa, log N = 6,6.

  b) De combien faut-il augmenter le module de flexion W de la poutre pour que le détail passe ?

  c) Quelle classe FAT minimale faudrait-il, à section inchangée ? Quelle classe normalisée choisir ?

  d) Sans rien changer, au bout de combien d'années la durée de vie de calcul est-elle atteinte ?

  Voir la correction
  a) ΔσR = 80 × (2 × 10⁶/4 × 10⁶)1/3 = 80 × 0,794 = 63,5 MPa ; résistance de calcul : 63,5/1,15 = 55,2 MPa < 60 MPa : le détail ne passe pas.

  b) Δσ est proportionnelle à 1/W : il faut 60/55,2 ≈ 1,087, soit W augmenté d'environ 9 %.

  c) ΔσC × 0,794/1,15 ≥ 60, soit ΔσC ≥ 86,9 MPa. La classe normalisée immédiatement supérieure est FAT 90 : 90 × 0,794/1,15 = 62,1 MPa ≥ 60.

  d) On cherche N tel que 1,15 × 60 = 69 MPa = 80 × (2 × 10⁶/N)1/3 : N = 2 × 10⁶ × (80/69)³ ≈ 3,1 × 10⁶ cycles, soit 25 × 3,1/4 ≈ 19,5 ans. Il faudrait prévoir des inspections, ou une réparation, avant cette date.

?

  Quiz : 12 questions éclair
Chaque réponse est expliquée, même quand tu as juste

🎯Image à retenirLa cible : vise 10 sur 12

Score : 0 / 12

  ↺ Recommencer le quiz

★

  Fiche mémoire du cours 2
Neuf cases, neuf images : à photographier, puis à redessiner de tête

📊Image à retenirDes tableaux de nombres devenus courbe de Wöhler

🔧
Le banc d'essai
(σa, Nr) : un point
Un essai, un point ; une flèche → pour une éprouvette non rompue. Une courbe par σm.

📏
La règle à décades
log(a·b) = log a + log b
Chaque graduation vaut dix fois la précédente. Le 2 à 30 %, le 5 à 70 % de la décade.

🛝
Le toboggan
palier · pente · plage
Oligocyclique (σa > Re, ≲ 10⁴ cycles), endurance limitée, endurance illimitée.

🏖️
La plage
σD ≈ 0,4 à 0,5 Rm
Les aciers ont une plage ; l'aluminium non : limite conventionnelle à N cycles (10⁶ à 10⁹).

⚖️
La balance de Goodman
σa = σD(1 − σm/Rm)
Une moyenne de traction réduit l'amplitude admissible. Pas pour les soudures brutes.

📐
La règle de Basquin
σak·N = C
Une droite en log-log. Contrainte × λ ⇒ vie ÷ λk. k ≈ 10 lisse, 3 soudé.

🎯
Les fléchettes
NPs = 10μ − z·s
Log-normale : deux écarts-types à gauche, 97,7 % de survivants. Jamais la médiane.

🔪
L'entaille
Kf = 1 + q(Kt − 1)
σD divisée par Kf, puis par la surface et la taille. Pas de Kt sur une classe FAT.

🏷️
L'étiquette FAT
Δσ³·N = ΔσC³ × 2 × 10⁶
« 3, 5, 8 » ; vérifier γFf·Δσ ≤ ΔσR/γMf.

🖨 Imprimer la fiche mémoire

  📊 Fun fact : Wöhler n'a jamais tracé de « courbe de Wöhler »August Wöhler a mené ses essais d'essieux entre 1858 et 1870 et les a publiés… sous forme de tableaux de nombres. Le premier à les dessiner est Spangenberg, en 1875, sur des axes ordinaires. Il faut attendre 1910 pour que l'Américain Basquin les porte sur des échelles logarithmiques (chapitre 2) et y découvre une droite (chapitre 5). Le nom de « courbe de Wöhler » ne s'impose que vers 1936, plus de vingt ans après sa mort.

A–Z

  Glossaire
Les mots, symboles et sigles de ce cours

📖Image à retenirLe dictionnaire : un mot flou, un clic

AlternanceDemi-cycle (une montée ou une descente). 2Nr est le nombre d'alternances à rupture.
  bExposant de Basquin, négatif et sans unité (≈ −0,05 à −0,12) ; b = −1/k.
  CConstante de la loi σak·N = C, en MPak.
  CC, CFCCubique centré (fer à l'ambiante, aciers ferritiques) ; cubique à faces centrées (aluminium, cuivre, nickel, inox austénitiques).
  Courbe de Wöhler (S-N)Courbe d'endurance : σa (ou Δσ) en fonction de Nr, à σm ou R fixé. S-N : Stress-Number of cycles.
  Courbe médianeCourbe à 50 % de probabilité de survie.
  DécadeIntervalle entre deux puissances de 10 successives sur un axe logarithmique.
  Δσ, ΔσC, ΔσD, ΔσL, ΔσRÉtendue de contrainte (= 2σa) ; catégorie de détail (classe FAT, à 2 × 10⁶ cycles) ; limite d'endurance à amplitude constante (0,737 ΔσC, à 5 × 10⁶) ; limite de troncature (0,405 ΔσC, à 10⁸) ; résistance à N cycles.
  Diagramme de HaighDiagramme σa en fonction de σm qui délimite les cycles supportés indéfiniment.
  DislocationDéfaut linéaire du cristal dont le déplacement permet le glissement plastique (cours 3).
  Durée de vie NrNombre de cycles à rupture.
  Écart-type sMesure de la largeur d'une distribution ; ici, celle des log Nr, en décades.
  EN 1993-1-9Eurocode 3, partie 1-9 : calcul en fatigue des structures en acier.
  Endurance limitée, illimitéeDomaines où la durée de vie est finie (σD < σa < Re), ou infinie (σa < σD).
  ÉprouvettePetit échantillon de matériau à la forme normalisée, préparé pour un essai.
  FAT (classe)Catégorie de détail soudé : étendue Δσ supportée pendant 2 × 10⁶ cycles, en MPa (valeur caractéristique).
  Fatigue oligocycliqueFatigue à σa > Re, avec déformation plastique de toute la section, rupture en moins de 10⁴ cycles environ.
  GigacycliqueDomaine au-delà de 10⁸ à 10⁹ cycles, exploré avec des machines à ultrasons.
  γFf, γMf« Gamma » : coefficients partiels de sécurité sur les actions de fatigue et sur la résistance en fatigue.
  HzHertz : un cycle par seconde.
  IIW, IWEInternational Institute of Welding ; International Welding Engineer.
  k (ou m dans les normes)Exposant de la courbe σk·N = C : ≈ 8 à 15 pour l'acier lisse, 3 pour les soudures.
  Kt, Kf, qCoefficient théorique de concentration de contrainte ; coefficient effectif d'entaille en fatigue ; sensibilité à l'entaille (0 à 1).
  Limite d'endurance σDAmplitude sous laquelle il n'y a pas de rupture, quel que soit le nombre de cycles ; conventionnelle σD(N) : à N cycles fixés.
  logLogarithme décimal : log N = x ⟺ N = 10x.
  Loi de Basquinσa = σ′f(2Nr)b, ou σak·Nr = C : droite en log-log dans le domaine d'endurance limitée.
  Loi log-normaleLoi d'une grandeur dont le logarithme suit une loi normale (en cloche).
  Méthode de l'escalierProcédure d'essai qui monte ou descend d'un cran selon que l'éprouvette précédente a survécu ou cassé, pour mesurer σD.
  MPaMégapascal : 1 MPa = 1 N/mm².
  μ« Mu » : moyenne des log Nr ; 10μ est la durée de vie médiane.
  Ps, zProbabilité de survie ; nombre d'écarts-types correspondant (z = 2 pour 97,7 %).
  RRapport de charge σmin/σmax.
  Re, RmLimite d'élasticité et résistance à la traction, en MPa.
  Σ« Sigma » majuscule : somme d'une série de termes.
  σa, σm, σmax, σminAmplitude, moyenne, maximum et minimum du cycle, en MPa.
  σ′fCoefficient de résistance à la fatigue de la loi de Basquin, en MPa.
  Valeur caractéristiqueValeur statistique prudente (forte probabilité de survie) utilisée par les normes à la place de la médiane.
  ≲, ⟺« Inférieur ou de l'ordre de » ; « équivaut à ».

✓

  Suis-je prêt pour la suite ?
Dix points à cocher de tête

🧳Image à retenirLa valise bouclée avant le départ pour le cours 3

Coche seulement ce que tu sais faire sans regarder. Tes coches restent enregistrées dans ce navigateur.

Je sais décrire un essai de fatigue et ce que représente un point avec une flèche.
  Je sais placer et lire une valeur sur un axe logarithmique, et compter des décades.
  Je sais situer et décrire les trois domaines de la courbe de Wöhler.
  Je sais expliquer la différence entre limite d'endurance et limite conventionnelle (acier contre aluminium).
  Je sais corriger σD pour une contrainte moyenne avec Goodman, et dire quand ne pas le faire.
  Je sais calculer k à partir de deux essais et prévoir une durée de vie avec Basquin.
  Je sais passer de la forme σ′f(2N)b à la forme σk·N = C.
  Je sais calculer une durée de vie à une probabilité de survie donnée à partir de μ et s.
  Je sais calculer Kf et la limite d'endurance au fond d'une entaille.
  Je sais vérifier un détail soudé avec sa classe FAT, la bonne pente et γMf.

🔭 Au prochain épisode, cours 3 : l'amorçage. On entre dans la matière, grain par grain, pour comprendre ce qui se passe sur la première moitié du toboggan : les microglissements à 45°, les bandes de glissement, les intrusions et les extrusions, la microfissure qui naît puis tourne pour devenir perpendiculaire à l'effort. On verra aussi la courbe de Wöhler à l'amorçage, les mystérieuses fissures « dormantes » et les critères d'amorçage.

Cours 2 sur 4 de la série « Fatigue des métaux : la vie d'une fissure ». Pour les notations et les conventions, l'enseignement de ta formation fait foi.
